Repository: ursulapina/Gold-Nanoparticles

# Gold-Nanoparticles
Notebook with the graphs from different characterization methods (DLS XRD and UV-VIS) of Gold nanoparticles.

File: boro125.sum


        **********************************************************
        ** PROGRAM FullProf.2k (Version 7.40 - Jan2021-ILL JRC) **
        **********************************************************
                       M U L T I -- P A T T E R N                 
            Rietveld, Profile Matching & Integrated Intensity     
                 Refinement of X-ray and/or Neutron Data


    Date: 04/06/2022  Time: 16:31:51.597                              

 => PCR file code: boro125
 => DAT file code: boro125.dat          -> Relative contribution: 1.0000                                                            
 => Title: inicial

 ==> CONDITIONS OF THIS RUN FOR PATTERN No.:  1

 => Global Refinement of X-ray powder diffraction data                                                                              
 => Global Refinement of X-ray powder diffraction data                                                                              
    Bragg-Brentano(X-rays) or Debye-Scherrer geometry(Neutrons)
 => The    5th default profile function was selected

 => Data supplied in free format for pattern:  1
 => Wavelengths:  1.54060 1.54433
 => Cos(Monochromator angle)=   0.0000
 => Absorption correction (AC), muR-eff =   0.0000  0.0000
 => Base of peaks: 2.0*HW*    7.00
 ==> Angular range, step and number of points:
     2Thmin:      30.000000  2Thmax:      79.900002  Step:       0.050000  No. of points:    999
 =>-------> Pattern#  1
 => Profile Matching (fixed scale) for phase: 1
 => Scor: 2.3798

 ==> RESULTS OF REFINEMENT:


 => No. of fitted parameters:    2


------------------------------------------------------------------------------
 => Phase No.  1  phase 1:  Au                           F m 3 m             
------------------------------------------------------------------------------

 =>  No. of reflections for pattern#:   1:     8/2


 ==> PROFILE PARAMETERS FOR PATTERN#  1

 => Cell parameters      :
                              4.06699   0.00357
                              4.06699   0.00357
                              4.06699   0.00357
                             90.00000   0.00000
                             90.00000   0.00000
                             90.00000   0.00000
 
 => overall scale factor :      0.000100000     0.000000000
 => Eta(p-v) or m(p-vii) :    0.25000   0.00000
 => Overall tem. factor  :    0.00000   0.00000
 => Halfwidth parameters :    0.00000   0.00000
                              0.00000   0.00000
                              0.05000   0.00000
 => Preferred orientation:    0.00000   0.00000
                              0.00000   0.00000
 => Asymmetry parameters :    0.00000   0.00000
                              0.00000   0.00000
                              0.00000   0.00000
                              0.00000   0.00000
 => X and y parameters   :    0.00000   0.00000
                              0.00000   0.00000
 => Strain parameters    :    0.00000   0.00000
                              0.00000   0.00000
                              0.00000   0.00000
 => Size parameters (G,L):    0.00000   0.00000
                              0.00000   0.00000

 ==> GLOBAL PARAMETERS FOR PATTERN#  1


 => Zero-point:     0.0000    0.0000
 => Cos( theta)-shift parameter :   0.3715  0.0438
 => Sin(2theta)-shift parameter :   0.0000  0.0000

 ==> RELIABILITY FACTORS WITH ALL NON-EXCLUDED POINTS FOR PATTERN:  1

  => Cycle: 10 => MaxCycle: 10
 => N-P+C:   997
 =>  R-factors (not corrected for background) for Pattern:  1
 => Rp:  16.1     Rwp:  20.5     Rexp:    8.40 Chi2:  5.98      L.S. refinement
 => Conventional Rietveld R-factors for Pattern:  1
 => Rp:  749.     Rwp:  104.     Rexp:   42.56 Chi2:  5.98    
 => Deviance:  0.654E+04     Dev*  :   6.549    
 => DW-Stat.:    0.3910     DW-exp:     1.8067
 => N-sigma of the GoF:      111.119

 ==> RELIABILITY FACTORS FOR POINTS WITH BRAGG CONTRIBUTIONS FOR PATTERN:  1

 => N-P+C:   266
 =>  R-factors (not corrected for background) for Pattern:  1
 => Rp:  12.8     Rwp:  18.3     Rexp:    8.44 Chi2:  4.72      L.S. refinement
 => Conventional Rietveld R-factors for Pattern:  1
 => Rp:  884.     Rwp:  125.     Rexp:   57.68 Chi2:  4.72    
 => Deviance:  0.115E+04     Dev*  :   4.333    
 => DW-Stat.:    1.8557     DW-exp:     1.6314
 => N-sigma of the GoF:       42.900

 => Global user-weigthed Chi2 (Bragg contrib.):   4.72    

     -----------------------------------------------------
     BRAGG R-Factors and weight fractions for Pattern #  1
     -----------------------------------------------------

 => Phase:  1      phase 1:  Au
 => Bragg R-factor:   29.2       Vol:   67.270( 0.102)  Fract(%):    0.00( 0.00)
 => Rf-factor=  16.9             ATZ:         184.823   Brindley:  1.0000

 
              CPU Time:     1.641 seconds
                            0.027 minutes

 => Run finished at:     Date: 04/06/2022  Time: 16:31:53.271

File: boro25.sum


        **********************************************************
        ** PROGRAM FullProf.2k (Version 7.40 - Jan2021-ILL JRC) **
        **********************************************************
                       M U L T I -- P A T T E R N                 
            Rietveld, Profile Matching & Integrated Intensity     
                 Refinement of X-ray and/or Neutron Data


    Date: 04/06/2022  Time: 17:05:28.683                              

 => PCR file code: boro25
 => DAT file code: boro25.dat           -> Relative contribution: 1.0000                                                            
 => Title: inicial

 ==> CONDITIONS OF THIS RUN FOR PATTERN No.:  1

 => Global Refinement of X-ray powder diffraction data                                                                              
 => Global Refinement of X-ray powder diffraction data                                                                              
    Bragg-Brentano(X-rays) or Debye-Scherrer geometry(Neutrons)
 => The    5th default profile function was selected

 => Data supplied in free format for pattern:  1
 => Wavelengths:  1.54060 1.54433
 => Cos(Monochromator angle)=   0.0000
 => Absorption correction (AC), muR-eff =   0.0000  0.0000
 => Base of peaks: 2.0*HW*    7.00
 ==> Angular range, step and number of points:
     2Thmin:      30.000000  2Thmax:      79.900002  Step:       0.050000  No. of points:    999
 =>-------> Pattern#  1
 => Profile Matching (fixed scale) for phase: 1
 => Scor: 2.7704

 ==> RESULTS OF REFINEMENT:


 => No. of fitted parameters:    2


------------------------------------------------------------------------------
 => Phase No.  1  phase 1:                               P b n m             
------------------------------------------------------------------------------

 =>  No. of reflections for pattern#:   1:    50/2


 ==> PROFILE PARAMETERS FOR PATTERN#  1

 => Cell parameters      :
                              4.08007   0.00335
                              4.08007   0.00335
                              4.08007   0.00335
                             90.00000   0.00000
                             90.00000   0.00000
                             90.00000   0.00000
 
 => overall scale factor :      0.000100000     0.000000000
 => Eta(p-v) or m(p-vii) :    0.25000   0.00000
 => Overall tem. factor  :    0.00000   0.00000
 => Halfwidth parameters :    0.00000   0.00000
                              0.00000   0.00000
                              0.05000   0.00000
 => Preferred orientation:    0.00000   0.00000
                              0.00000   0.00000
 => Asymmetry parameters :    0.00000   0.00000
                              0.00000   0.00000
                              0.00000   0.00000
                              0.00000   0.00000
 => X and y parameters   :    0.00000   0.00000
                              0.00000   0.00000
 => Strain parameters    :    0.00000   0.00000
                              0.00000   0.00000
                              0.00000   0.00000
 => Size parameters (G,L):    0.00000   0.00000
                              0.00000   0.00000

 ==> GLOBAL PARAMETERS FOR PATTERN#  1


 => Zero-point:     0.0000    0.0000
 => Cos( theta)-shift parameter :   0.3768  0.0305
 => Sin(2theta)-shift parameter :   0.0000  0.0000

 ==> RELIABILITY FACTORS WITH ALL NON-EXCLUDED POINTS FOR PATTERN:  1

  => Cycle: 10 => MaxCycle: 10
 => N-P+C:   997
 =>  R-factors (not corrected for background) for Pattern:  1
 => Rp:  23.1     Rwp:  48.1     Rexp:   10.89 Chi2:  19.5      L.S. refinement
 => Conventional Rietveld R-factors for Pattern:  1
 => Rp:  173.     Rwp:  201.     Rexp:   45.57 Chi2:  19.5    
 => Deviance:  0.114E+05     Dev*  :   11.38    
 => DW-Stat.:    0.2137     DW-exp:     1.8067
 => N-sigma of the GoF:      412.457

 ==> RELIABILITY FACTORS FOR POINTS WITH BRAGG CONTRIBUTIONS FOR PATTERN:  1

 => N-P+C:   594
 =>  R-factors (not corrected for background) for Pattern:  1
 => Rp:  28.3     Rwp:  59.6     Rexp:   10.76 Chi2:  30.7      L.S. refinement
 => Conventional Rietveld R-factors for Pattern:  1
 => Rp:  184.     Rwp:  225.     Rexp:   40.57 Chi2:  30.7    
 => Deviance:  0.989E+04     Dev*  :   16.61    
 => DW-Stat.:    0.2277     DW-exp:     1.7506
 => N-sigma of the GoF:      511.471

 => Global user-weigthed Chi2 (Bragg contrib.):   30.7    

     -----------------------------------------------------
     BRAGG R-Factors and weight fractions for Pattern #  1
     -----------------------------------------------------

 => Phase:  1      phase 1:
 => Bragg R-factor:   10.8       Vol:   67.921( 0.097)  Fract(%):    0.00( 0.00)
 => Rf-factor=  9.03             ATZ:         184.823   Brindley:  1.0000

 
              CPU Time:     2.000 seconds
                            0.033 minutes

 => Run finished at:     Date: 04/06/2022  Time: 17:05:30.732

File: boro5.sum


        **********************************************************
        ** PROGRAM FullProf.2k (Version 7.40 - Jan2021-ILL JRC) **
        **********************************************************
                       M U L T I -- P A T T E R N                 
            Rietveld, Profile Matching & Integrated Intensity     
                 Refinement of X-ray and/or Neutron Data


    Date: 04/06/2022  Time: 17:01:24.054                              

 => PCR file code: boro5
 => DAT file code: boro5.dat            -> Relative contribution: 1.0000                                                            
 => Title: inicial

 ==> CONDITIONS OF THIS RUN FOR PATTERN No.:  1

 => Global Refinement of X-ray powder diffraction data                                                                              
 => Global Refinement of X-ray powder diffraction data                                                                              
    Bragg-Brentano(X-rays) or Debye-Scherrer geometry(Neutrons)
 => The    5th default profile function was selected

 => Data supplied in free format for pattern:  1
 => Wavelengths:  1.54060 1.54433
 => Cos(Monochromator angle)=   0.0000
 => Absorption correction (AC), muR-eff =   0.0000  0.0000
 => Base of peaks: 2.0*HW*    7.00
 ==> Angular range, step and number of points:
     2Thmin:      30.000000  2Thmax:      79.900002  Step:       0.050000  No. of points:    999
 =>-------> Pattern#  1
 => Profile Matching (fixed scale) for phase: 1
 => Scor: 2.6810

 ==> RESULTS OF REFINEMENT:


 => No. of fitted parameters:    2


------------------------------------------------------------------------------
 => Phase No.  1  phase 1:                               P b n m             
------------------------------------------------------------------------------

 =>  No. of reflections for pattern#:   1:    50/2


 ==> PROFILE PARAMETERS FOR PATTERN#  1

 => Cell parameters      :
                              4.10198   0.00269
                              4.06159   0.00261
                              4.06159   0.00261
                             90.00000   0.00000
                             90.00000   0.00000
                             90.00000   0.00000
 
 => overall scale factor :      0.000100000     0.000000000
 => Eta(p-v) or m(p-vii) :    0.25000   0.00000
 => Overall tem. factor  :    0.00000   0.00000
 => Halfwidth parameters :    0.00000   0.00000
                              0.00000   0.00000
                              0.05000   0.00000
 => Preferred orientation:    0.00000   0.00000
                              0.00000   0.00000
 => Asymmetry parameters :    0.00000   0.00000
                              0.00000   0.00000
                              0.00000   0.00000
                              0.00000   0.00000
 => X and y parameters   :    0.00000   0.00000
                              0.00000   0.00000
 => Strain parameters    :    0.00000   0.00000
                              0.00000   0.00000
                              0.00000   0.00000
 => Size parameters (G,L):    0.00000   0.00000
                              0.00000   0.00000

 ==> GLOBAL PARAMETERS FOR PATTERN#  1


 => Zero-point:     0.0000    0.0000
 => Cos( theta)-shift parameter :   0.6325  0.0231
 => Sin(2theta)-shift parameter :   0.0000  0.0000

 ==> RELIABILITY FACTORS WITH ALL NON-EXCLUDED POINTS FOR PATTERN:  1

  => Cycle: 10 => MaxCycle: 10
 => N-P+C:   997
 =>  R-factors (not corrected for background) for Pattern:  1
 => Rp:  13.3     Rwp:  28.9     Rexp:    7.56 Chi2:  14.6      L.S. refinement
 => Conventional Rietveld R-factors for Pattern:  1
 => Rp:  187.     Rwp:  176.     Rexp:   46.13 Chi2:  14.6    
 => Deviance:  0.854E+04     Dev*  :   8.555    
 => DW-Stat.:    0.2499     DW-exp:     1.8067
 => N-sigma of the GoF:      303.053

 ==> RELIABILITY FACTORS FOR POINTS WITH BRAGG CONTRIBUTIONS FOR PATTERN:  1

 => N-P+C:   656
 =>  R-factors (not corrected for background) for Pattern:  1
 => Rp:  15.4     Rwp:  34.7     Rexp:    7.59 Chi2:  20.9      L.S. refinement
 => Conventional Rietveld R-factors for Pattern:  1
 => Rp:  167.     Rwp:  188.     Rexp:   41.12 Chi2:  20.9    
 => Deviance:  0.767E+04     Dev*  :   11.68    
 => DW-Stat.:    0.2646     DW-exp:     1.7625
 => N-sigma of the GoF:      360.809

 => Global user-weigthed Chi2 (Bragg contrib.):   20.9    

     -----------------------------------------------------
     BRAGG R-Factors and weight fractions for Pattern #  1
     -----------------------------------------------------

 => Phase:  1      phase 1:
 => Bragg R-factor:   14.0       Vol:   67.668( 0.076)  Fract(%):    0.00( 0.00)
 => Rf-factor=  20.1             ATZ:         184.823   Brindley:  1.0000

 
              CPU Time:     1.688 seconds
                            0.028 minutes

 => Run finished at:     Date: 04/06/2022  Time: 17:01:25.758

File: malico25.sum


        **********************************************************
        ** PROGRAM FullProf.2k (Version 7.40 - Jan2021-ILL JRC) **
        **********************************************************
                       M U L T I -- P A T T E R N                 
            Rietveld, Profile Matching & Integrated Intensity     
                 Refinement of X-ray and/or Neutron Data


    Date: 04/06/2022  Time: 17:29:49.542                              

 => PCR file code: malico25
 => DAT file code: malico25.dat         -> Relative contribution: 1.0000                                                            
 => Title: inicial

 ==> CONDITIONS OF THIS RUN FOR PATTERN No.:  1

 => Global Refinement of X-ray powder diffraction data                                                                              
 => Global Refinement of X-ray powder diffraction data                                                                              
    Bragg-Brentano(X-rays) or Debye-Scherrer geometry(Neutrons)
 => The    5th default profile function was selected

 => Data supplied in free format for pattern:  1
 => Wavelengths:  1.54060 1.54433
 => Cos(Monochromator angle)=   0.0000
 => Absorption correction (AC), muR-eff =   0.0000  0.0000
 => Base of peaks: 2.0*HW*    7.00
 ==> Angular range, step and number of points:
     2Thmin:      30.000000  2Thmax:      79.900002  Step:       0.050000  No. of points:    999
 =>-------> Pattern#  1
 => Profile Matching (fixed scale) for phase: 1
 => Scor: 2.2439

 ==> RESULTS OF REFINEMENT:


 => No. of fitted parameters:    2


------------------------------------------------------------------------------
 => Phase No.  1  phase 1:   Au                          F m 3 m             
------------------------------------------------------------------------------

 =>  No. of reflections for pattern#:   1:     8/2


 ==> PROFILE PARAMETERS FOR PATTERN#  1

 => Cell parameters      :
                              4.07185   0.00082
                              4.07185   0.00082
                              4.07185   0.00082
                             90.00000   0.00000
                             90.00000   0.00000
                             90.00000   0.00000
 
 => overall scale factor :      0.000100000     0.000000000
 => Eta(p-v) or m(p-vii) :    0.25000   0.00000
 => Overall tem. factor  :    0.00000   0.00000
 => Halfwidth parameters :    0.00000   0.00000
                              0.00000   0.00000
                              0.05000   0.00000
 => Preferred orientation:    0.00000   0.00000
                              0.00000   0.00000
 => Asymmetry parameters :    0.00000   0.00000
                              0.00000   0.00000
                              0.00000   0.00000
                              0.00000   0.00000
 => X and y parameters   :    0.00000   0.00000
                              0.00000   0.00000
 => Strain parameters    :    0.00000   0.00000
                              0.00000   0.00000
                              0.00000   0.00000
 => Size parameters (G,L):    0.00000   0.00000
                              0.00000   0.00000

 ==> GLOBAL PARAMETERS FOR PATTERN#  1


 => Zero-point:     0.0000    0.0000
 => Cos( theta)-shift parameter :   0.9364  0.0106
 => Sin(2theta)-shift parameter :   0.0000  0.0000

 ==> RELIABILITY FACTORS WITH ALL NON-EXCLUDED POINTS FOR PATTERN:  1

  => Cycle: 10 => MaxCycle: 10
 => N-P+C:   997
 =>  R-factors (not corrected for background) for Pattern:  1
 => Rp:  10.4     Rwp:  13.7     Rexp:    8.53 Chi2:  2.57      L.S. refinement
 => Conventional Rietveld R-factors for Pattern:  1
 => Rp:  82.4     Rwp:  52.3     Rexp:   32.62 Chi2:  2.57    
 => Deviance:  0.258E+04     Dev*  :   2.589    
 => DW-Stat.:    0.8690     DW-exp:     1.8067
 => N-sigma of the GoF:       35.068

 ==> RELIABILITY FACTORS FOR POINTS WITH BRAGG CONTRIBUTIONS FOR PATTERN:  1

 => N-P+C:   256
 =>  R-factors (not corrected for background) for Pattern:  1
 => Rp:  15.5     Rwp:  19.4     Rexp:    7.67 Chi2:  6.41      L.S. refinement
 => Conventional Rietveld R-factors for Pattern:  1
 => Rp:  51.7     Rwp:  44.1     Rexp:   17.41 Chi2:  6.41    
 => Deviance:  0.159E+04     Dev*  :   6.212    
 => DW-Stat.:    1.3572     DW-exp:     1.6245
 => N-sigma of the GoF:       61.215

 => Global user-weigthed Chi2 (Bragg contrib.):   6.41    

     -----------------------------------------------------
     BRAGG R-Factors and weight fractions for Pattern #  1
     -----------------------------------------------------

 => Phase:  1      phase 1:   Au
 => Bragg R-factor:   4.68       Vol:   67.511( 0.023)  Fract(%):    0.00( 0.00)
 => Rf-factor=  3.92             ATZ:         184.823   Brindley:  1.0000

 
              CPU Time:     2.047 seconds
                            0.034 minutes

 => Run finished at:     Date: 04/06/2022  Time: 17:29:51.660

File: malico5.sum


        **********************************************************
        ** PROGRAM FullProf.2k (Version 7.40 - Jan2021-ILL JRC) **
        **********************************************************
                       M U L T I -- P A T T E R N                 
            Rietveld, Profile Matching & Integrated Intensity     
                 Refinement of X-ray and/or Neutron Data


    Date: 04/06/2022  Time: 17:28:59.637                              

 => PCR file code: malico5
 => DAT file code: malico5.dat          -> Relative contribution: 1.0000                                                            
 => Title: inicial

 ==> CONDITIONS OF THIS RUN FOR PATTERN No.:  1

 => Global Refinement of X-ray powder diffraction data                                                                              
 => Global Refinement of X-ray powder diffraction data                                                                              
    Bragg-Brentano(X-rays) or Debye-Scherrer geometry(Neutrons)
 => The    5th default profile function was selected

 => Data supplied in free format for pattern:  1
 => Wavelengths:  1.54060 1.54433
 => Cos(Monochromator angle)=   0.0000
 => Absorption correction (AC), muR-eff =   0.0000  0.0000
 => Base of peaks: 2.0*HW*    7.00
 ==> Angular range, step and number of points:
     2Thmin:      30.000000  2Thmax:      79.900002  Step:       0.050000  No. of points:    999
 =>-------> Pattern#  1
 => Profile Matching (fixed scale) for phase: 1
 => Scor: 2.8197

 ==> RESULTS OF REFINEMENT:


 => No. of fitted parameters:    2


------------------------------------------------------------------------------
 => Phase No.  1  phase 1:                               F m 3 m             
------------------------------------------------------------------------------

 =>  No. of reflections for pattern#:   1:     8/2


 ==> PROFILE PARAMETERS FOR PATTERN#  1

 => Cell parameters      :
                              4.05757   0.00455
                              4.05757   0.00455
                              4.05757   0.00455
                             90.00000   0.00000
                             90.00000   0.00000
                             90.00000   0.00000
 
 => overall scale factor :      0.000100000     0.000000000
 => Eta(p-v) or m(p-vii) :    0.25000   0.00000
 => Overall tem. factor  :    0.00000   0.00000
 => Halfwidth parameters :    0.00000   0.00000
                              0.00000   0.00000
                              0.05000   0.00000
 => Preferred orientation:    0.00000   0.00000
                              0.00000   0.00000
 => Asymmetry parameters :    0.00000   0.00000
                              0.00000   0.00000
                              0.00000   0.00000
                              0.00000   0.00000
 => X and y parameters   :    0.00000   0.00000
                              0.00000   0.00000
 => Strain parameters    :    0.00000   0.00000
                              0.00000   0.00000
                              0.00000   0.00000
 => Size parameters (G,L):    0.00000   0.00000
                              0.00000   0.00000

 ==> GLOBAL PARAMETERS FOR PATTERN#  1


 => Zero-point:     0.0000    0.0000
 => Cos( theta)-shift parameter :   0.2047  0.0505
 => Sin(2theta)-shift parameter :   0.0000  0.0000

 ==> RELIABILITY FACTORS WITH ALL NON-EXCLUDED POINTS FOR PATTERN:  1

  => Cycle: 10 => MaxCycle: 10
 => N-P+C:   997
 =>  R-factors (not corrected for background) for Pattern:  1
 => Rp:  39.1     Rwp:  122.     Rexp:   13.20 Chi2:  84.9      L.S. refinement
 => Conventional Rietveld R-factors for Pattern:  1
 => Rp:  166.     Rwp:  306.     Rexp:   33.22 Chi2:  84.9    
 => Deviance:  0.386E+05     Dev*  :   38.57    
 => DW-Stat.:    0.1241     DW-exp:     1.8067
 => N-sigma of the GoF:     1872.451

 ==> RELIABILITY FACTORS FOR POINTS WITH BRAGG CONTRIBUTIONS FOR PATTERN:  1

 => N-P+C:   265
 =>  R-factors (not corrected for background) for Pattern:  1
 => Rp:  78.8     Rwp:  192.     Rexp:   10.79 Chi2:  316.      L.S. refinement
 => Conventional Rietveld R-factors for Pattern:  1
 => Rp:  165.     Rwp:  320.     Rexp:   17.98 Chi2:  316.    
 => Deviance:  0.377E+05     Dev*  :   141.7    
 => DW-Stat.:    0.1254     DW-exp:     1.6307
 => N-sigma of the GoF:     3627.450

 => Global user-weigthed Chi2 (Bragg contrib.):   316.    

     -----------------------------------------------------
     BRAGG R-Factors and weight fractions for Pattern #  1
     -----------------------------------------------------

 => Phase:  1      phase 1:
 => Bragg R-factor:   16.5       Vol:   66.803( 0.130)  Fract(%):    0.00( 0.00)
 => Rf-factor=  11.0             ATZ:         184.823   Brindley:  1.0000

 
              CPU Time:     3.156 seconds
                            0.053 minutes

 => Run finished at:     Date: 04/06/2022  Time: 17:29:02.857
